Repository: cheolypark/GMU_HMLP

This project is for HMLP Tool. 
To run the tool, use hmlp_Console.java in the package hmlp_tool.

File: HMLP_TOOL/projects/ROOT_MTheory_1/csv/fm_pass.csv
FPS_PASS_NO,FPS_LAST_FLAG,FPS_SET_ROLLGAP,FPS_REAL_ROLLGAP,FPS_DIFF_ROLLGAP,FPS_FM_PRE_WK,FPS_FM_ACT_WK,FPS_FM_KWK,FPS_FM_PRE_WM,FPS_FM_ACT_WM,FPS_FM_KWM,FPS_FM_PRE_MAH,FPS_FM_REC_MAH,FPS_FM_RKT,FPS_FM_PRE_THICK,FPS_FM_Delivery_THICK,FPS_FM_PRE_WIDTH,FPS_FM_REC_WIDTH,FPS_FM_PRE_LENGTH,FPS_FM_REC_LENGTH,FPS_FM_IND_SPEED,FPS_FM_ACT_SPEED,FPS_FM_PRE_TEMP,FPS_FM_REC_TEMP,FPS_DIFF_TEMP,FPS_FM_PRE_REDUCTION,FPS_FM_REC_REDUCTION,FPS_FM_PRE_REL_REDUCTION,FPS_FM_REC_REL_REDUCTION,
1,Pass,129.0,129.0,0.0,5796.0,5738.0,1.0,589.0,508.0,1.0,47523.0,47703.0,1.0,145.0,131.0,4134.0,4134.0,5586.0,5586.0,2.0,2.0,938.0,936.0,0,14.0,15.0,0.0,0.0
2,Pass,115.0,115.0,0.0,6305.0,6726.0,1.0,760.0,675.0,1.0,53427.0,53693.0,1.0,131.0,119.0,4134.0,4134.0,6202.0,6211.0,2.0,2.0,934.0,932.0,0,13.0,12.0,0.0,0.0
3,Pass,101.0,101.0,0.0,7834.0,7439.0,1.0,778.0,772.0,1.0,54552.0,54770.0,1.0,118.0,105.0,4135.0,4135.0,6870.0,6848.0,2.0,2.0,929.0,928.0,0,13.0,13.0,0.0,0.0
4,Pass,91.0,91.0,0.0,6751.0,6736.0,1.0,631.0,609.0,1.0,51351.0,51661.0,1.0,106.0,94.0,4135.0,4135.0,7689.0,7717.0,2.0,2.0,926.0,925.0,0,11.0,11.0,0.0,0.0
5,Pass,80.0,80.0,0.0,6918.0,6959.0,1.0,616.0,591.0,1.0,49015.0,49146.0,1.0,94.0,84.0,4136.0,4136.0,8627.0,8622.0,2.0,2.0,922.0,921.0,0,11.0,11.0,0.0,0.0
6,Pass,67.0,67.0,0.0,7956.0,7624.0,1.0,733.0,673.0,1.0,46669.0,46952.0,1.0,84.0,72.0,4136.0,4136.0,9716.0,9710.0,2.0,2.0,918.0,916.0,0,11.0,11.0,0.0,0.0
7,Pass,56.0,56.0,0.0,8244.0,7903.0,1.0,726.0,626.0,1.0,45163.0,45208.0,1.0,72.0,61.0,4136.0,4136.0,11239.0,11263.0,2.0,2.0,913.0,912.0,0,11.0,11.0,0.0,0.0
8,Pass,47.0,47.0,-1.0,8046.0,7544.0,1.0,649.0,534.0,1.0,44195.0,44228.0,1.0,61.0,52.0,4137.0,4137.0,13291.0,13271.0,2.0,2.0,908.0,908.0,0,9.0,9.0,0.0,0.0
9,Pass,39.0,40.0,-1.0,7797.0,7271.0,1.0,570.0,441.0,1.0,43760.0,43818.0,1.0,52.0,44.0,4137.0,4137.0,15645.0,15611.0,2.0,2.0,901.0,901.0,0,8.0,8.0,0.0,0.0
10,Pass,34.0,35.0,0.0,6777.0,6447.0,1.0,390.0,336.0,1.0,43977.0,44044.0,1.0,44.0,39.0,4137.0,4137.0,18327.0,18271.0,2.0,2.0,891.0,891.0,0,6.0,5.0,0.0,0.0
11,Pass,32.0,32.0,0.0,5490.0,5451.0,1.0,256.0,229.0,1.0,45264.0,45762.0,2.0,39.0,35.0,4137.0,4137.0,20947.0,20868.0,2.0,2.0,877.0,873.0,0,4.0,4.0,0.0,0.0
12,Last_Pass,29.0,29.0,0.0,5533.0,5626.0,1.0,229.0,222.0,1.0,49909.0,50325.0,2.0,35.0,32.0,4138.0,4138.0,23188.0,23082.0,5.0,4.0,856.0,856.0,0,3.0,3.0,0.0,0.0
1,Pass,129.0,129.0,0.0,5800.0,5803.0,1.0,590.0,513.0,1.0,47661.0,47843.0,1.0,146.0,131.0,4132.0,4132.0,5627.0,5627.0,2.0,2.0,938.0,936.0,0,14.0,15.0,0.0,0.0
2,Pass,116.0,116.0,0.0,6297.0,6748.0,1.0,763.0,683.0,1.0,53420.0,53688.0,1.0,131.0,119.0,4132.0,4132.0,6246.0,6256.0,2.0,2.0,934.0,932.0,0,13.0,12.0,0.0,0.0
3,Pass,101.0,101.0,0.0,7777.0,7480.0,1.0,778.0,777.0,2.0,54516.0,54699.0,1.0,118.0,106.0,4133.0,4133.0,6919.0,6895.0,2.0,2.0,929.0,928.0,0,13.0,13.0,0.0,0.0
4,Pass,89.0,89.0,0.0,7426.0,7269.0,1.0,730.0,717.0,1.0,51310.0,51367.0,1.0,106.0,93.0,4133.0,4133.0,7735.0,7761.0,2.0,2.0,927.0,926.0,0,12.0,12.0,0.0,0.0
5,Pass,79.0,79.0,0.0,6804.0,6766.0,1.0,619.0,555.0,1.0,48296.0,48711.0,1.0,93.0,83.0,4134.0,4134.0,8766.0,8774.0,2.0,2.0,925.0,922.0,0,10.0,10.0,0.0,0.0
6,Pass,66.0,67.0,0.0,8015.0,7754.0,1.0,710.0,692.0,1.0,46270.0,46556.0,1.0,83.0,71.0,4134.0,4134.0,9875.0,9874.0,2.0,2.0,919.0,917.0,0,11.0,11.0,0.0,0.0
7,Pass,55.0,56.0,0.0,8221.0,7849.0,1.0,712.0,611.0,1.0,44902.0,44978.0,1.0,71.0,61.0,4134.0,4134.0,11448.0,11471.0,2.0,2.0,914.0,913.0,0,11.0,11.0,0.0,0.0
8,Pass,46.0,47.0,-1.0,8078.0,7545.0,1.0,643.0,529.0,1.0,44008.0,44076.0,1.0,61.0,52.0,4135.0,4135.0,13511.0,13488.0,2.0,2.0,909.0,908.0,0,9.0,9.0,0.0,0.0
9,Pass,39.0,40.0,-1.0,7773.0,7155.0,1.0,559.0,427.0,1.0,43625.0,43729.0,1.0,51.0,44.0,4135.0,4135.0,15887.0,15852.0,2.0,2.0,901.0,901.0,0,7.0,7.0,0.0,0.0
10,Pass,34.0,35.0,-1.0,6768.0,6380.0,1.0,383.0,329.0,1.0,43921.0,44029.0,1.0,44.0,39.0,4135.0,4135.0,18566.0,18490.0,2.0,2.0,891.0,891.0,0,6.0,5.0,0.0,0.0
11,Pass,32.0,32.0,0.0,5551.0,5538.0,1.0,256.0,234.0,1.0,45259.0,45260.0,2.0,39.0,35.0,4135.0,4135.0,21161.0,21049.0,2.0,2.0,876.0,876.0,0,4.0,4.0,0.0,0.0
12,Last_Pass,29.0,29.0,0.0,5459.0,5528.0,1.0,223.0,216.0,1.0,49348.0,49819.0,2.0,35.0,32.0,4136.0,4136.0,23388.0,23298.0,5.0,4.0,859.0,859.0,0,3.0,3.0,0.0,0.0
1,Pass,129.0,129.0,0.0,5823.0,5779.0,1.0,594.0,513.0,1.0,47464.0,47643.0,1.0,146.0,131.0,4137.0,4137.0,5548.0,5548.0,2.0,2.0,938.0,936.0,0,14.0,15.0,0.0,0.0
2,Pass,115.0,115.0,0.0,6334.0,6744.0,1.0,766.0,683.0,1.0,53450.0,53725.0,1.0,131.0,119.0,4137.0,4137.0,6162.0,6172.0,2.0,2.0,934.0,932.0,0,13.0,12.0,0.0,0.0
3,Pass,101.0,101.0,0.0,7788.0,7436.0,1.0,779.0,765.0,2.0,54613.0,54795.0,1.0,118.0,105.0,4138.0,4138.0,6828.0,6805.0,2.0,2.0,929.0,928.0,0,13.0,13.0,0.0,0.0
4,Pass,89.0,89.0,0.0,7393.0,7223.0,1.0,722.0,709.0,1.0,51412.0,51458.0,1.0,106.0,93.0,4138.0,4138.0,7633.0,7661.0,2.0,2.0,926.0,926.0,0,12.0,12.0,0.0,0.0
5,Pass,79.0,79.0,0.0,6756.0,6703.0,1.0,610.0,549.0,1.0,48388.0,48804.0,1.0,93.0,83.0,4139.0,4139.0,8655.0,8660.0,2.0,2.0,924.0,922.0,0,10.0,10.0,0.0,0.0
6,Pass,67.0,67.0,0.0,7937.0,7655.0,1.0,699.0,678.0,1.0,46375.0,46654.0,1.0,83.0,71.0,4139.0,4139.0,9745.0,9743.0,2.0,2.0,919.0,917.0,0,11.0,11.0,0.0,0.0
7,Pass,55.0,56.0,-1.0,8162.0,7755.0,1.0,704.0,601.0,1.0,45029.0,45098.0,1.0,72.0,61.0,4139.0,4139.0,11288.0,11303.0,2.0,2.0,913.0,913.0,0,11.0,11.0,0.0,0.0
8,Pass,46.0,47.0,-1.0,8062.0,7522.0,1.0,641.0,529.0,1.0,44156.0,44216.0,1.0,61.0,52.0,4140.0,4140.0,13306.0,13275.0,2.0,2.0,908.0,908.0,0,9.0,9.0,0.0,0.0
9,Pass,39.0,40.0,-1.0,7761.0,7135.0,1.0,557.0,427.0,1.0,43754.0,43865.0,1.0,52.0,44.0,4140.0,4140.0,15641.0,15604.0,2.0,2.0,901.0,900.0,0,8.0,7.0,0.0,0.0
10,Pass,34.0,35.0,0.0,6771.0,6431.0,1.0,382.0,334.0,1.0,44050.0,44171.0,1.0,44.0,39.0,4140.0,4140.0,18285.0,18209.0,2.0,2.0,891.0,890.0,0,6.0,5.0,0.0,0.0
11,Pass,32.0,32.0,0.0,5472.0,5419.0,1.0,250.0,227.0,1.0,45348.0,45349.0,2.0,39.0,35.0,4140.0,4140.0,20857.0,20784.0,2.0,2.0,876.0,876.0,0,4.0,4.0,0.0,0.0
12,Last_Pass,29.0,29.0,0.0,5466.0,5530.0,1.0,223.0,218.0,1.0,49458.0,49924.0,2.0,35.0,32.0,4141.0,4141.0,23072.0,22969.0,5.0,4.0,859.0,859.0,0,3.0,3.0,0.0,0.0
1,Pass,128.0,128.0,0.0,6186.0,5885.0,1.0,612.0,531.0,1.0,47804.0,47985.0,1.0,145.0,130.0,4136.0,4136.0,5582.0,5582.0,2.0,2.0,938.0,936.0,0,15.0,15.0,0.0,0.0
2,Pass,115.0,115.0,0.0,6662.0,6874.0,1.0,775.0,710.0,1.0,53690.0,53964.0,1.0,131.0,118.0,4136.0,4136.0,6209.0,6225.0,2.0,2.0,934.0,932.0,0,13.0,12.0,0.0,0.0
3,Pass,101.0,101.0,0.0,7889.0,7465.0,1.0,777.0,769.0,2.0,54731.0,54927.0,1.0,118.0,105.0,4137.0,4137.0,6891.0,6883.0,2.0,2.0,929.0,928.0,0,13.0,13.0,0.0,0.0
4,Pass,88.0,88.0,0.0,7436.0,7312.0,1.0,721.0,721.0,1.0,51555.0,51607.0,1.0,105.0,93.0,4137.0,4137.0,7724.0,7748.0,2.0,2.0,927.0,926.0,0,12.0,12.0,0.0,0.0
5,Pass,79.0,79.0,0.0,6784.0,6702.0,1.0,607.0,543.0,1.0,48503.0,48927.0,1.0,93.0,82.0,4138.0,4138.0,8753.0,8768.0,2.0,2.0,924.0,922.0,0,10.0,10.0,0.0,0.0
6,Pass,66.0,66.0,0.0,7917.0,7689.0,1.0,690.0,678.0,1.0,46550.0,46822.0,1.0,82.0,71.0,4138.0,4138.0,9864.0,9853.0,2.0,2.0,919.0,917.0,0,11.0,11.0,0.0,0.0
7,Pass,55.0,56.0,0.0,8130.0,7745.0,1.0,694.0,596.0,1.0,45208.0,45369.0,1.0,71.0,61.0,4138.0,4138.0,11395.0,11421.0,2.0,2.0,914.0,913.0,0,11.0,10.0,0.0,0.0
8,Pass,46.0,47.0,-1.0,8037.0,7488.0,1.0,634.0,522.0,1.0,44337.0,44500.0,1.0,60.0,52.0,4139.0,4139.0,13414.0,13394.0,2.0,2.0,909.0,908.0,0,9.0,9.0,0.0,0.0
9,Pass,39.0,40.0,-1.0,7790.0,7197.0,1.0,557.0,432.0,1.0,43960.0,44173.0,1.0,52.0,44.0,4139.0,4139.0,15746.0,15701.0,2.0,2.0,902.0,900.0,0,7.0,7.0,0.0,0.0
10,Pass,34.0,35.0,0.0,6797.0,6464.0,1.0,383.0,334.0,1.0,44225.0,44467.0,1.0,44.0,39.0,4139.0,4139.0,18379.0,18316.0,2.0,2.0,892.0,890.0,0,6.0,5.0,0.0,0.0
11,Pass,32.0,32.0,0.0,5536.0,5525.0,1.0,253.0,233.0,1.0,45511.0,45654.0,2.0,39.0,35.0,4139.0,4139.0,20959.0,20878.0,2.0,2.0,877.0,876.0,0,4.0,4.0,0.0,0.0
12,Last_Pass,29.0,29.0,0.0,5441.0,5508.0,1.0,220.0,214.0,1.0,49583.0,50225.0,2.0,35.0,32.0,4140.0,4140.0,23181.0,23110.0,5.0,4.0,860.0,859.0,0,3.0,3.0,0.0,0.0

File: HMLP_TOOL/projects/ROOT_MTheory_1/csv/rm_pass.csv
RPS_PASS_NO,RPS_LAST_FLAG,RPS_SEQ_FLAG,RPS_SET_ROLLGAP,RPS_REAL_ROLLGAP,RPS_DIFF_ROLLGAP,RPS_RM_PRE_WK,RPS_RM_ACT_WK,RPS_RM_KWK,RPS_RM_PRE_WM,RPS_RM_ACT_WM,RPS_RM_KWM,RPS_RM_PRE_THICK,RPS_RM_Delivery_THICK,RPS_RM_PRE_WIDTH,RPS_RM_REC_WIDTH,RPS_RM_PRE_LENGTH,RPS_RM_REC_LENGTH,RPS_RM_PRE_TEMP,RPS_RM_PRE_REDUCTION,RPS_RM_REC_REDUCTION,RPS_RM_PRE_REL_REDUCTION,RPS_RM_REC_REL_REDUCTION,RPS_SET_EDGGAP,RPS_REAL_EDGGAP,RPS_DIFF_EDEGAP,RPS_RM_IND_SPEED,RPS_RM_ACT_SPEED,
1,Pass,0,281.0,281.0,0.0,5755.0,5502.0,1.0,655.0,604.0,1.0,300.0,284.0,2400.0,2412.0,4620.0,4662.0,1103.0,17.0,16.0,0.0,0.0,4728.0,4731.0,3.0,2.0,2.0
2,Pass,0,266.0,266.0,0.0,6296.0,6096.0,1.0,676.0,634.0,1.0,282.0,268.0,2554.0,2551.0,4660.0,4663.0,1099.0,14.0,14.0,0.0,0.0,5263.0,5263.0,0.0,2.0,2.0
3,Pass,0,252.0,252.0,0.0,5823.0,5873.0,1.0,633.0,594.0,1.0,268.0,254.0,2689.0,2685.0,4664.0,4664.0,1095.0,15.0,14.0,0.0,0.0,4725.0,4728.0,3.0,2.0,2.0
4,Pass,0,237.0,237.0,0.0,5707.0,6084.0,1.0,615.0,640.0,1.0,253.0,239.0,2843.0,2833.0,4662.0,4665.0,1093.0,15.0,14.0,0.0,0.0,5265.0,5265.0,0.0,2.0,2.0
5,Pass,0,222.0,222.0,0.0,6119.0,5939.0,1.0,677.0,627.0,1.0,239.0,224.0,3012.0,3000.0,4665.0,4665.0,1088.0,16.0,15.0,0.0,0.0,5266.0,5265.0,-1.0,2.0,2.0
6,Pass,0,206.0,206.0,0.0,6038.0,5990.0,1.0,676.0,656.0,1.0,224.0,209.0,3208.0,3202.0,4666.0,4666.0,1086.0,16.0,16.0,0.0,0.0,5267.0,5265.0,-2.0,2.0,2.0
7,Pass,0,189.0,189.0,0.0,6108.0,6057.0,1.0,706.0,685.0,1.0,209.0,192.0,3450.0,3441.0,4667.0,4667.0,1081.0,17.0,16.0,0.0,0.0,5267.0,5266.0,-2.0,2.0,2.0
8,Pass,0,171.0,172.0,-1.0,6340.0,6232.0,1.0,752.0,720.0,1.0,192.0,175.0,3745.0,3734.0,4668.0,4668.0,1078.0,18.0,17.0,0.0,0.0,5268.0,5267.0,-1.0,2.0,2.0
9,Pass,0,156.0,157.0,0.0,5331.0,4887.0,1.0,594.0,476.0,1.0,175.0,159.0,4115.0,4136.0,4669.0,4669.0,1064.0,16.0,16.0,0.0,0.0,4191.0,4195.0,4.0,1.0,1.0
10,Last_Pass,0,142.0,141.0,0.0,5127.0,5650.0,1.0,524.0,593.0,1.0,160.0,145.0,4130.0,4133.0,5089.0,5081.0,1060.0,15.0,14.0,0.0,0.0,4734.0,4735.0,1.0,3.0,3.0
1,Pass,0,281.0,281.0,0.0,5860.0,5790.0,1.0,666.0,635.0,1.0,300.0,284.0,2400.0,2413.0,4620.0,4689.0,1100.0,17.0,16.0,0.0,0.0,4755.0,4758.0,3.0,2.0,2.0
2,Pass,0,266.0,266.0,0.0,6605.0,6341.0,1.0,712.0,669.0,1.0,282.0,268.0,2555.0,2549.0,4687.0,4690.0,1096.0,14.0,14.0,0.0,0.0,5290.0,5290.0,0.0,2.0,2.0
3,Pass,0,252.0,252.0,0.0,6059.0,6037.0,1.0,663.0,617.0,1.0,268.0,254.0,2687.0,2684.0,4690.0,4690.0,1092.0,15.0,14.0,0.0,0.0,4755.0,4758.0,3.0,2.0,2.0
4,Pass,0,237.0,238.0,0.0,5863.0,6280.0,1.0,637.0,659.0,1.0,254.0,240.0,2842.0,2834.0,4688.0,4691.0,1090.0,15.0,14.0,0.0,0.0,5292.0,5291.0,-1.0,2.0,2.0
5,Pass,0,222.0,222.0,0.0,6322.0,6148.0,1.0,696.0,657.0,1.0,239.0,224.0,3012.0,3000.0,4692.0,4692.0,1085.0,16.0,15.0,0.0,0.0,5293.0,5291.0,-2.0,2.0,2.0
6,Pass,0,206.0,206.0,0.0,6240.0,6277.0,1.0,700.0,697.0,1.0,225.0,209.0,3207.0,3201.0,4693.0,4693.0,1083.0,16.0,15.0,0.0,0.0,5293.0,5292.0,-1.0,2.0,2.0
7,Pass,0,189.0,189.0,0.0,6424.0,6171.0,1.0,744.0,689.0,1.0,209.0,192.0,3448.0,3438.0,4694.0,4694.0,1079.0,17.0,17.0,0.0,0.0,5294.0,5293.0,-1.0,2.0,2.0
8,Pass,0,171.0,171.0,0.0,6426.0,6535.0,1.0,762.0,777.0,1.0,193.0,175.0,3741.0,3734.0,4694.0,4694.0,1076.0,18.0,17.0,0.0,0.0,5295.0,5293.0,-2.0,2.0,2.0
9,Pass,0,156.0,156.0,0.0,5514.0,5134.0,1.0,617.0,513.0,2.0,175.0,159.0,4115.0,4135.0,4695.0,4695.0,1063.0,16.0,16.0,0.0,0.0,4190.0,4193.0,3.0,1.0,1.0
10,Last_Pass,0,142.0,141.0,0.0,5025.0,5584.0,1.0,511.0,573.0,1.0,160.0,146.0,4128.0,4132.0,5127.0,5140.0,1059.0,14.0,14.0,0.0,0.0,4732.0,4736.0,4.0,3.0,3.0
1,Pass,0,279.0,280.0,-1.0,5622.0,5495.0,1.0,635.0,608.0,1.0,300.0,284.0,2400.0,2418.0,4620.0,4662.0,1107.0,16.0,16.0,0.0,0.0,4726.0,4730.0,4.0,2.0,2.0
2,Pass,0,264.0,265.0,0.0,6337.0,6026.0,1.0,696.0,634.0,1.0,280.0,266.0,2560.0,2551.0,4660.0,4663.0,1104.0,14.0,14.0,0.0,0.0,5264.0,5263.0,-1.0,2.0,2.0
3,Pass,0,250.0,251.0,0.0,5780.0,5732.0,1.0,633.0,578.0,1.0,266.0,252.0,2689.0,2686.0,4664.0,4664.0,1099.0,15.0,14.0,0.0,0.0,4723.0,4726.0,3.0,2.0,2.0
4,Pass,0,236.0,236.0,0.0,5564.0,6010.0,1.0,600.0,623.0,1.0,252.0,238.0,2844.0,2836.0,4662.0,4665.0,1097.0,15.0,14.0,0.0,0.0,5266.0,5265.0,-1.0,2.0,2.0
5,Pass,0,220.0,221.0,0.0,6054.0,5885.0,1.0,663.0,622.0,1.0,238.0,222.0,3014.0,3001.0,4666.0,4666.0,1092.0,15.0,15.0,0.0,0.0,5267.0,5265.0,-2.0,2.0,2.0
6,Pass,0,205.0,205.0,0.0,5954.0,6000.0,1.0,663.0,656.0,1.0,223.0,208.0,3209.0,3204.0,4667.0,4667.0,1090.0,16.0,15.0,0.0,0.0,5267.0,5266.0,-1.0,2.0,2.0
7,Pass,0,188.0,188.0,0.0,6140.0,5879.0,1.0,711.0,647.0,1.0,207.0,191.0,3451.0,3441.0,4668.0,4668.0,1085.0,17.0,17.0,0.0,0.0,5268.0,5267.0,-1.0,2.0,2.0
8,Pass,0,170.0,171.0,0.0,6056.0,6146.0,1.0,703.0,703.0,1.0,191.0,174.0,3746.0,3740.0,4668.0,4668.0,1082.0,17.0,17.0,0.0,0.0,5269.0,5267.0,-2.0,2.0,2.0
9,Pass,0,156.0,156.0,0.0,5147.0,4855.0,1.0,563.0,470.0,1.0,174.0,158.0,4114.0,4139.0,4669.0,4669.0,1068.0,15.0,16.0,0.0,0.0,4196.0,4210.0,14.0,1.0,1.0
10,Last_Pass,0,142.0,142.0,0.0,4815.0,5384.0,1.0,483.0,545.0,1.0,159.0,146.0,4133.0,4136.0,5075.0,5083.0,1064.0,14.0,13.0,0.0,0.0,4736.0,4737.0,1.0,3.0,3.0
2,Pass,0,265.0,265.0,0.0,6465.0,6169.0,1.0,700.0,648.0,1.0,281.0,267.0,2554.0,2546.0,4680.0,4682.0,1102.0,14.0,14.0,0.0,0.0,5283.0,5282.0,-1.0,2.0,2.0
3,Pass,0,251.0,251.0,0.0,5909.0,6054.0,1.0,642.0,626.0,1.0,267.0,253.0,2683.0,2681.0,4683.0,4683.0,1097.0,15.0,14.0,0.0,0.0,4743.0,4737.0,-6.0,2.0,2.0
4,Pass,0,236.0,236.0,0.0,5881.0,6135.0,1.0,646.0,640.0,1.0,253.0,238.0,2839.0,2831.0,4681.0,4678.0,1095.0,15.0,14.0,0.0,0.0,5278.0,5278.0,0.0,2.0,2.0
5,Pass,0,221.0,221.0,0.0,6207.0,6034.0,1.0,688.0,648.0,1.0,238.0,223.0,3011.0,3000.0,4679.0,4679.0,1091.0,16.0,15.0,0.0,0.0,5279.0,5279.0,0.0,2.0,2.0
6,Pass,0,205.0,205.0,0.0,6138.0,6214.0,1.0,696.0,684.0,1.0,224.0,208.0,3209.0,3202.0,4679.0,4679.0,1088.0,16.0,15.0,0.0,0.0,5280.0,5279.0,-1.0,2.0,2.0
7,Pass,0,188.0,188.0,0.0,6370.0,6039.0,1.0,738.0,673.0,1.0,208.0,191.0,3451.0,3440.0,4680.0,4680.0,1084.0,17.0,17.0,0.0,0.0,5281.0,5279.0,-2.0,2.0,2.0
8,Pass,0,170.0,171.0,0.0,6266.0,6328.0,1.0,738.0,734.0,1.0,191.0,174.0,3746.0,3740.0,4681.0,4681.0,1081.0,18.0,17.0,0.0,0.0,5281.0,5280.0,-2.0,2.0,2.0
9,Pass,0,156.0,156.0,0.0,5238.0,4926.0,1.0,576.0,480.0,1.0,174.0,158.0,4120.0,4138.0,4682.0,4682.0,1067.0,15.0,16.0,0.0,0.0,4194.0,4198.0,4.0,1.0,1.0
10,Last_Pass,0,142.0,141.0,0.0,4942.0,5546.0,1.0,494.0,566.0,1.0,159.0,146.0,4131.0,4135.0,5098.0,5103.0,1063.0,14.0,14.0,0.0,0.0,4735.0,4737.0,1.0,3.0,3.0
